Repository: patricioamoreno/PIV_analisis_carbopol_fibers

# PIV_analisis_carbopol_fibers

Pipeline de análisis de datos PIV/PTV para la memoria ***Fiber Dynamics and Orientation in Ultra-High-Performance Concrete***.

El objetivo experimental es determinar **qué variable del campo de flujo, y en qué etapa del llenado, predice la orientación final de las fibras** en un fluido viscoplástico. Se emplea Carbopol (Herschel-Bulkley) como análogo del UHPC fresco, con índice de refracción igualado, escurriendo por una geometría en L y una viga transparente.

> **Alcance de este repositorio.** Contiene el **análisis posterior** a la adquisición y al procesamiento PIV/PTV inicial. La adquisición y el procesamiento base son trabajo de Lukas Wolff ([`Exp_Func_PIV_PTV`](https://github.com/LukasWolff2002/Exp_Func_PIV_PTV)), sobre el **mismo dataset crudo**. El aporte propio es el pipeline de etapas, polilíneas, zonas, orientación y estadística.

---

## Diseño del análisis: dos reducciones

El pipeline aplica dos reducciones distintas, **en este orden**, que responden preguntas diferentes y no se sustituyen entre sí.

### 1. Polilíneas (1D) — cómo se comporta el fluido

Tres polilíneas de corte fijas (zona L, viga175, viga250). Sobre ellas se extraen $v_\parallel(s,t)$ y $\dot\gamma(s,t)$, se segmentan las etapas (inicio / transición / cuasi-estacionario) con el criterio **V3** de pendiente normalizada, y se contrastan tres casos: reproducibilidad, efecto de la concentración de fibras (0/750/1500/3000) y efecto de la reología (Car-0,2 % vs Car-0,5 %).

Aquí **las fibras son tratamiento, no respuesta**: la orientación no se mide. También se realiza la verificación cruzada PIV–PTV sobre estas polilíneas.

### 2. Zonas (2D) — cómo el fluido interactúa con las fibras

Una polilínea es de medida nula y no contiene fibras, por lo que la orientación solo puede asociarse a regiones de área positiva. El dominio se parte en 8 zonas (Z1 brazo vertical, Z2 codo, Z3 salida, y 6 celdas de viga `Vf{fila}c{col}`).

El campo PIV se agrega por (zona, etapa) → vector de predictores ($|V|$, $\omega$, $\dot\gamma$ en transición y cuasi-estacionario). Las fibras del último fotograma se asignan por **posición final (bounding box)** y se resumen con el orden-parámetro $S$, la dirección media circular $\bar\theta$ y $\sigma_{\rm iso}$ (fiable si $n_f \ge 5$).

La unidad de observación es el par **(toma, zona)**.

> **La asignación de fibra a zona por posición final es un supuesto, no un hecho medido**, y el pipeline lo valida explícitamente — ver más abajo, *Validación cruzada de la atribución de zona (E1/E2/E3)*.

---

## ⚠ Advertencia estadística permanente

**Las zonas de una misma toma no son observaciones independientes.** El número efectivo de réplicas es el **número de corridas**, no el número de filas de la tabla. Todo contraste conducido sobre la tabla completa es **anticonservador** y debe interpretarse como tal.

Con $N \le 8$ zonas por toma, la Capa 1 global es **exploratoria**: detecta señal, no la confirma.

---

## Estructura del pipeline

Los scripts deben ejecutarse en este orden. Cada etapa consume los cachés de la anterior.

```
   PIV_INTERPOLADO/  (datos crudos, externos al repo)
            │
    ┌───────┴────────┐
    ▼                ▼
┌─────────────────────────────┐   ┌──────────────────────────────┐
│ RAMA 1 — POLILÍNEAS (1D)    │   │ RAMA 2 — ZONAS (2D)          │
├─────────────────────────────┤   ├──────────────────────────────┤
│ construir_caches.py         │   │ construir_caches_zonas.py    │
│      → cache_completo/      │   │      → cache_zonas/          │
│            │                │   │            │                 │
│ calcular_etapas_polilinea   │   │ calcular_etapas_zonas.py     │
│      → etapas_polilinea.json│   │      → etapas_zonas.json     │
│            │                │   │            │                 │
│ box_act.py                  │   │ construir_tabla_zonas_todas  │
│ esp_plug_mag.py              │   │      → acum_tabla_zona.csv   │
│ box_piv_ptv.py               │   │            │                 │
│ esp_overlay_piv_ptv.py       │   │ run_real.py / analisis_global│
└─────────────────────────────┘   └──────────────┬────────────────┘
                                                   │
                                    ┌──────────────┴────────────────┐
                                    ▼                                ▼
                     reconstruccion_lagrangiana.py         verificacion_estratificada.py
                     (validación E1/E2/E3, opcional)        indice_dispersion_acotado.py
                     → atribucion_E1_E2_E3.csv                  (auxiliar de nucleo.py)
                     → resumen_concordancia.csv
```

### Orden de ejecución

```bash

# 0. Fibras del último fotograma (desde ptv_merged.json)
python exportar_fibras_ultimo_frame.py     # → fibras_ultimo_frame/

## Descripción de los módulos

File: fibras_ultimo_frame/m87-toma-1-n-0750-car-05-ptv.csv
track_id,timestamp_s,x_mm,y_mm,angle_deg,cam_name
13423,40.3000,125.0661,32.7524,328.6066,Cam 1
13665,40.3000,105.3372,36.3805,322.1959,Cam 1
13752,40.3000,125.2371,32.4462,327.6126,Cam 1
13906,40.3000,80.2091,58.0626,316.3944,Cam 1
13937,40.3000,51.7765,67.5374,299.3617,Cam 1
13943,40.3000,66.7767,63.0852,317.6030,Cam 1
13944,40.3000,121.4888,37.4443,330.1577,Cam 1
13856,40.3773,89.0026,81.3494,285.0930,Cam 1
13916,40.3773,77.3134,61.0136,310.0388,Cam 1
13922,40.3773,134.4617,30.2720,328.2015,Cam 1
13938,40.3773,92.4926,79.3629,274.7807,Cam 1
13945,40.3773,85.6875,73.8884,291.3989,Cam 1
13919,40.4545,90.8046,75.4617,282.4359,Cam 1
13934,40.4545,96.0064,131.1162,242.5162,Cam 1
13940,40.4545,79.5620,100.3623,302.1945,Cam 1
13942,40.4545,136.2393,29.2790,327.9022,Cam 1
13947,40.4545,56.3695,69.0083,307.5984,Cam 1
13845,40.5318,103.4565,87.5072,223.8706,Cam 1
13882,40.5318,83.5716,78.3810,294.8560,Cam 1
13901,40.5318,97.9784,89.9423,194.8324,Cam 1
13941,40.5318,61.0974,83.8522,303.1996,Cam 1
12715,40.6091,93.8000,60.7587,299.8735,Cam 1
13899,40.6864,65.6553,67.9439,322.4151,Cam 1
13902,40.6864,56.9588,74.4377,304.2248,Cam 1
13908,40.7636,91.1494,93.5373,330.1483,Cam 1
13939,40.7636,90.4974,50.5206,320.7677,Cam 1
13946,40.7636,129.3146,32.7961,328.3144,Cam 1
8,40.9955,118.6001,90.1532,303.5445,Cam 1
10457,40.9955,49.9130,66.1535,333.4062,Cam 1
10641,40.9955,80.8622,103.9780,218.8009,Cam 1
10708,40.9955,108.9275,90.1927,253.0399,Cam 1
11159,40.9955,79.0118,108.3833,313.6680,Cam 1
11213,40.9955,98.3554,113.9872,247.6395,Cam 1
11225,40.9955,113.5906,86.5595,239.6159,Cam 1
11466,40.9955,64.5757,76.3999,321.1923,Cam 1
11614,40.9955,109.0979,97.6117,246.9387,Cam 1
11653,40.9955,90.8833,83.6398,318.6761,Cam 1
11792,40.9955,77.4154,70.4825,242.7195,Cam 1
11929,40.9955,72.2395,109.1746,247.9026,Cam 1
11990,40.9955,91.6636,120.3688,265.6585,Cam 1
12279,40.9955,48.2268,72.4545,347.1518,Cam 1
12462,40.9955,119.7558,116.5985,231.6078,Cam 1
12512,40.9955,102.6705,117.1986,289.4100,Cam 1
12520,40.9955,96.5793,78.9895,318.7372,Cam 1
12803,40.9955,65.1708,98.8240,282.2123,Cam 1
12807,40.9955,76.4606,118.3671,266.7073,Cam 1
12814,40.9955,61.5609,99.7082,262.5045,Cam 1
12870,40.9955,73.8774,88.0994,287.8863,Cam 1
12967,40.9955,76.9854,87.7915,289.6411,Cam 1
13042,40.9955,66.4774,109.0165,271.8707,Cam 1
13114,40.9955,101.2900,87.7655,260.3580,Cam 1
13150,40.9955,94.1271,72.4713,284.0757,Cam 1
13170,40.9955,104.7684,43.5049,326.5737,Cam 1
13224,40.9955,130.4225,110.4546,243.7527,Cam 1
13275,40.9955,77.1691,61.1055,310.6371,Cam 1
13293,40.9955,70.2499,104.5367,248.4109,Cam 1
13303,40.9955,110.7880,81.7624,241.6592,Cam 1
13338,40.9955,102.0882,96.9597,251.0328,Cam 1
13345,40.9955,72.3340,113.5352,276.4268,Cam 1
13368,40.9955,102.4934,69.3780,244.5127,Cam 1
13374,40.9955,127.1483,23.5086,329.7691,Cam 1
13380,40.9955,76.9593,100.6533,223.0824,Cam 1
13413,40.9955,102.3000,126.6904,200.0372,Cam 1
13491,40.9955,85.4579,67.7650,287.4110,Cam 1
13497,40.9955,71.5954,55.9545,319.7269,Cam 1
13570,40.9955,64.6018,60.1943,313.6514,Cam 1
13584,40.9955,98.4025,82.9079,239.3159,Cam 1
13602,40.9955,51.8835,77.6791,294.6462,Cam 1
13604,40.9955,93.3325,82.3018,307.6378,Cam 1
13619,40.9955,98.9198,89.6747,259.0168,Cam 1
13651,40.9955,138.9444,27.5306,328.4806,Cam 1
13656,40.9955,80.9508,57.0130,312.7150,Cam 1
13666,40.9955,81.3271,57.2331,324.4523,Cam 1
13728,40.9955,66.6737,106.3568,274.6583,Cam 1
13751,40.9955,87.6944,63.3584,296.8174,Cam 1
13756,40.9955,76.3498,56.8855,314.9027,Cam 1
13770,40.9955,109.4546,48.1662,326.4956,Cam 1
13786,40.8409,83.7709,64.6853,285.5038,Cam 1
13833,40.9955,101.5326,39.7797,321.7927,Cam 1
13840,40.9955,67.1359,67.1048,324.7900,Cam 1
13850,40.9955,69.9892,73.2672,287.8354,Cam 1
13851,40.9955,59.7261,75.7413,304.1639,Cam 1
13873,40.9955,105.5260,42.6098,323.2984,Cam 1
13877,40.9955,107.3736,85.2424,253.1835,Cam 1
13881,40.9955,110.2636,125.3062,270.5413,Cam 1
13885,40.9955,106.8763,90.8916,226.0216,Cam 1
13895,40.9955,80.9729,72.5810,290.8981,Cam 1
13897,40.9955,56.1012,90.9552,326.7759,Cam 1
13904,40.9955,98.7955,90.1514,251.4486,Cam 1
13909,40.9955,93.3276,51.5339,316.2216,Cam 1
13917,40.9955,69.2522,81.3985,304.2207,Cam 1
13920,40.9955,127.7123,112.9857,227.7188,Cam 1
13930,40.9955,102.6508,55.6837,284.7890,Cam 1
13935,40.9955,75.2108,74.8700,237.1897,Cam 1
13936,40.9955,105.0625,54.8294,309.4628,Cam 1
977,40.3000,288.7493,-64.8847,215.3577,Cam 3
993,40.3000,269.9143,-43.0888,296.8598,Cam 3
994,40.3000,307.3602,-61.4172,180.2313,Cam 3
992,40.4545,292.6393,-53.3273,345.2391,Cam 3
858,40.5318,286.4408,-51.2908,244.6097,Cam 3
978,40.5318,282.2885,-68.8690,197.6968,Cam 3
971,40.7636,293.1578,-57.3357,223.0203,Cam 3
1,40.9955,356.3313,-49.0336,276.9881,Cam 3
391,40.9955,300.7617,-62.1657,308.3755,Cam 3
519,40.9955,305.5465,-65.6535,228.9869,Cam 3
623,40.9955,285.1616,-57.2786,237.1311,Cam 3
938,40.9955,326.6074,-64.5676,330.7364,Cam 3
8681,40.3000,229.9947,-57.9513,224.6993,Cam 2
8702,40.3000,182.9740,-54.1783,208.8208,Cam 2
8905,40.3000,160.6484,-40.0130,320.0018,Cam 2
8916,40.3000,184.9294,-47.2581,265.4829,Cam 2
9004,40.3000,270.8361,-59.5242,249.2962,Cam 2
9011,40.3000,237.6469,-50.9942,218.0147,Cam 2
9017,40.3000,203.1214,-50.1981,195.0973,Cam 2
9024,40.3000,179.6075,-51.8206,353.9930,Cam 2
9026,40.3000,150.7401,-5.4654,235.6520,Cam 2
9030,40.3000,255.1871,-45.3616,312.0633,Cam 2
9031,40.3000,220.9755,-53.3927,233.1207,Cam 2
9033,40.3000,255.2274,-46.7683,350.7926,Cam 2
9034,40.3000,253.3133,-47.3262,257.0439,Cam 2
9036,40.3000,220.6894,-37.5419,265.1137,Cam 2
8954,40.3773,195.2505,-54.7283,183.8649,Cam 2
8961,40.3773,184.6312,-19.5217,315.6219,Cam 2
8981,40.3773,186.0917,-21.9012,243.9175,Cam 2
8924,40.4545,172.7367,-49.5218,359.9670,Cam 2
9006,40.4545,201.4784,-59.1458,180.2553,Cam 2
8862,40.5318,220.1213,-40.1391,259.5150,Cam 2
8967,40.5318,219.0362,-48.1136,245.7958,Cam 2
9027,40.5318,216.9976,-44.2929,217.1155,Cam 2
9032,40.5318,214.6982,-59.2490,203.0759,Cam 2
8939,40.6091,184.8878,-19.8938,339.5611,Cam 2
8941,40.6091,243.4644,-58.9500,215.6519,Cam 2
8970,40.6091,254.1195,-51.0372,212.1266,Cam 2
8983,40.6091,259.2511,-43.6601,327.6813,Cam 2
9019,40.6091,175.1168,-19.7385,340.9185,Cam 2
9028,40.6091,165.2283,-24.8560,308.9919,Cam 2
7661,40.6864,162.7218,-25.6807,281.0572,Cam 2
8504,40.6864,257.8857,-46.1507,320.4279,Cam 2
9020,40.6864,237.8706,-68.2580,202.1712,Cam 2
8759,40.7636,248.1356,-65.3088,187.7024,Cam 2
9023,40.7636,183.7177,-63.2749,194.3951,Cam 2
5342,40.9955,222.5269,-57.0117,198.3377,Cam 2
6427,40.9955,213.1645,-38.2351,220.2953,Cam 2
6549,40.9182,202.5103,-42.0644,180.1878,Cam 2
6849,40.9955,207.0095,-52.3282,236.4870,Cam 2
7114,40.9955,257.1037,-60.1956,243.0739,Cam 2
7172,40.9955,182.8897,-37.9970,359.8155,Cam 2
7380,40.9955,214.9872,-51.1123,190.8168,Cam 2
7441,40.9955,170.1642,-35.5712,253.5142,Cam 2
7659,40.9955,249.3705,-71.7177,196.1854,Cam 2
7667,40.9955,199.3374,-45.2529,236.6678,Cam 2
7744,40.9955,177.0295,-32.4183,237.5732,Cam 2
7883,40.9955,198.3460,-34.2432,206.2503,Cam 2
7889,40.9955,215.2502,-58.3504,242.5650,Cam 2
7980,40.9955,231.6101,-42.4445,250.6560,Cam 2
8014,40.9955,170.6836,-56.6633,320.5207,Cam 2
8024,40.9955,273.8059,-55.5993,299.9082,Cam 2
8075,40.9955,185.4012,-70.6174,349.4654,Cam 2
8111,40.9182,227.6041,-68.0718,198.9932,Cam 2
8112,40.9955,269.3444,-70.5887,358.0191,Cam 2
8204,40.9182,177.8902,-55.9728,354.6789,Cam 2
8285,40.9955,228.1911,-64.0758,238.6153,Cam 2
8300,40.9955,177.2708,-40.9130,355.4329,Cam 2
8365,40.9955,216.5436,-55.7010,200.9483,Cam 2
8395,40.9955,168.2039,-60.5366,326.5522,Cam 2
8414,40.9955,226.0395,-60.1954,220.5016,Cam 2
8420,40.9955,194.6520,-40.4326,233.1097,Cam 2
8427,40.9955,167.1944,-32.0745,318.4595,Cam 2
8472,40.9955,171.1982,-17.5154,326.0137,Cam 2
8502,40.9955,229.6684,-39.6970,236.0322,Cam 2
8523,40.9955,229.1513,-54.8225,200.2637,Cam 2
8525,40.9955,182.5790,-61.2682,182.7379,Cam 2
8546,40.9955,230.8037,-58.2224,226.7955,Cam 2
8559,40.9955,185.0872,-27.8256,252.4141,Cam 2
8567,40.9955,237.2334,-42.9435,209.9422,Cam 2
8571,40.9955,176.1651,-30.3025,236.8664,Cam 2
8572,40.9955,187.7513,-41.7113,243.9787,Cam 2
8639,40.8409,261.7520,-52.0155,214.3243,Cam 2
8684,40.9955,222.6161,-42.2722,244.7996,Cam 2
8714,40.9955,177.8830,-57.9432,201.1340,Cam 2
8762,40.9955,165.1424,-37.4124,351.4544,Cam 2
8806,40.9955,221.4507,-63.5615,215.2548,Cam 2
8816,40.9955,174.6222,-16.9108,320.3650,Cam 2
8818,40.9955,169.1035,-49.1498,313.6022,Cam 2
8839,40.9955,248.2074,-55.8003,217.4189,Cam 2
8840,40.9182,247.4582,-56.1858,217.6525,Cam 2
8841,40.9955,248.8141,-61.5075,225.1686,Cam 2
8851,40.9955,258.8088,-55.9716,249.0459,Cam 2
8856,40.9955,185.3008,-55.0551,323.0085,Cam 2
8857,40.9955,249.3368,-71.7113,196.1126,Cam 2
8871,40.9955,161.7030,-17.7575,290.9285,Cam 2
8883,40.9955,215.7454,-63.3852,188.7632,Cam 2
8891,40.9955,161.0816,-46.5116,205.4572,Cam 2
8928,40.9955,180.5277,-47.9812,334.3995,Cam 2
8935,40.9182,167.6223,-9.2769,339.0023,Cam 2
8942,40.9955,175.0387,-45.4122,349.1388,Cam 2
8953,40.9955,181.1139,-26.7585,287.5447,Cam 2
8955,40.9955,165.7086,-50.7770,326.0755,Cam 2
8957,40.9955,187.3581,-50.2171,213.8807,Cam 2
8960,40.9955,238.0523,-47.3601,217.9309,Cam 2
8964,40.9955,183.4126,-27.3248,273.0456,Cam 2
8965,40.9182,185.0625,-27.7588,252.5817,Cam 2
8976,40.9182,183.2033,-21.6888,280.1337,Cam 2
8978,40.9955,259.8584,-60.3383,197.8309,Cam 2
8980,40.9182,258.9705,-53.8206,215.2711,Cam 2
8986,40.8409,252.4565,-51.9020,265.2472,Cam 2
8988,40.9182,195.9182,-42.8662,345.1639,Cam 2
9001,40.9182,190.3358,-63.1402,358.0416,Cam 2
9002,40.9182,182.7715,-43.4949,193.1075,Cam 2
9010,40.9955,222.3785,-57.0600,195.7988,Cam 2
9012,40.9955,234.4522,-48.9508,197.5656,Cam 2
9029,40.9955,204.1374,-56.8570,206.6580,Cam 2
9035,40.9182,248.0578,-65.3118,186.5006,Cam 2
13546,40.3773,100.7662,94.6995,249.2738,Cam 1
13889,40.3773,98.1186,90.2616,198.8110,Cam 1
13928,40.3773,85.3495,54.2952,316.0766,Cam 1
13929,40.3773,62.6935,83.1085,316.8904,Cam 1
13933,40.3773,55.1053,85.0059,285.6520,Cam 1
13948,40.3773,80.7010,72.9253,291.8445,Cam 1
13788,40.4545,125.9316,106.4853,193.6009,Cam 1
13926,40.4545,108.1727,36.8200,313.4425,Cam 1
13950,40.4545,97.8343,89.9641,187.9442,Cam 1
13951,40.4545,78.3735,101.0097,251.3675,Cam 1
13949,40.5318,151.9783,11.1057,189.0219,Cam 1
13915,40.6864,122.9483,37.2821,334.9200,Cam 1
13730,40.9955,127.0864,23.6171,328.7680,Cam 1
13839,40.9955,90.4174,92.4016,312.0030,Cam 1
13846,40.9955,52.0615,67.6731,291.8641,Cam 1
13905,40.9955,67.4557,62.0085,315.1212,Cam 1
13910,40.9955,103.3538,87.1623,225.8741,Cam 1
13931,40.9955,52.8680,86.9374,238.2293,Cam 1
999,40.3773,303.8264,-55.4502,188.3124,Cam 3
1000,40.4545,356.7110,-54.0898,208.5518,Cam 3
9046,40.3773,274.3451,-59.1882,255.2479,Cam 2
975,40.9955,291.1201,-73.6161,305.1564,Cam 3
988,40.9955,295.9452,-61.8085,356.3833,Cam 3
996,40.9955,285.2907,-67.6845,199.5793,Cam 3
8979,40.3773,165.1315,-24.8203,313.5041,Cam 2
8994,40.3773,172.5512,-58.2651,324.2550,Cam 2
8997,40.3773,251.9586,-50.2553,270.9106,Cam 2
9042,40.3773,221.0540,-53.4184,224.5564,Cam 2
9047,40.3773,162.2592,-22.9264,311.9416,Cam 2
9049,40.3773,185.2137,-50.1536,337.2280,Cam 2
9051,40.3773,238.8802,-62.6546,202.6450,Cam 2
7607,40.4545,204.4384,-49.9221,196.5486,Cam 2
9045,40.4545,151.1578,-4.8864,234.9311,Cam 2
9048,40.5318,221.0013,-62.6607,234.4358,Cam 2
9037,40.6091,247.8458,-55.5174,218.3562,Cam 2
9038,40.6864,183.3166,-54.4853,212.1948,Cam 2
9044,40.6864,184.8971,-19.8777,338.6697,Cam 2
8807,40.9955,176.4552,-51.1244,351.4362,Cam 2
8958,40.9955,256.3628,-45.2961,325.6176,Cam 2
8990,40.9955,264.8538,-65.4568,229.4020,Cam 2
8995,40.9955,238.0753,-51.3026,206.1410,Cam 2
8999,40.9955,260.4303,-43.5108,318.0280,Cam 2
9039,40.9955,162.6663,-41.9698,323.0259,Cam 2
9040,40.9955,155.5336,-0.8767,221.3230,Cam 2
9041,40.8409,186.4821,-22.0834,254.2849,Cam 2
9043,40.9955,257.3769,-41.3999,301.0139,Cam 2
12863,40.4545,127.0445,112.7120,222.4869,Cam 1
13954,40.4545,68.7522,66.3205,326.5897,Cam 1
13955,40.6864,92.3740,78.8794,275.2083,Cam 1
13957,40.6864,87.3685,125.0928,230.4169,Cam 1
13952,40.9182,89.4723,79.0295,286.9836,Cam 1
13953,40.9955,87.0355,54.2056,332.8340,Cam 1
13956,40.8409,61.9585,83.4526,320.5413,Cam 1
9061,40.4545,271.4049,-59.9162,226.3745,Cam 2
8919,40.4545,203.3276,-56.7862,199.0159,Cam 2
8996,40.4545,183.3321,-53.7531,215.3218,Cam 2
9008,40.4545,243.2502,-58.9071,214.8611,Cam 2
9058,40.4545,252.0480,-51.9535,261.8340,Cam 2
9060,40.5318,229.5697,-58.7376,226.4934,Cam 2
9052,40.6091,257.4611,-46.0575,322.6795,Cam 2
9056,40.6091,221.2526,-53.5992,218.7386,Cam 2
9057,40.6091,182.6130,-21.4744,267.2726,Cam 2
8170,40.6091,266.4169,-59.3153,185.4483,Cam 2
8181,40.4545,270.6143,-66.3044,190.0067,Cam 2
8779,40.9182,202.3820,-59.2741,180.7437,Cam 2
8837,40.9955,264.9302,-59.7120,187.4665,Cam 2
9000,40.9955,185.3864,-19.9393,340.3336,Cam 2
9053,40.9182,199.5227,-54.7957,190.0056,Cam 2
9054,40.9955,254.9949,-51.0342,207.2432,Cam 2
9055,40.8409,241.2207,-60.9461,215.5376,Cam 2
13959,40.5318,67.6088,82.8670,304.6330,Cam 1
13964,40.5318,90.9242,74.7388,240.3672,Cam 1
13958,40.6091,48.1954,72.4052,344.0966,Cam 1
13963,40.7636,78.4282,100.9724,253.3532,Cam 1
13960,40.8409,56.8133,68.4964,311.4809,Cam 1
13961,40.9955,84.3304,82.5748,273.0511,Cam 1
13962,40.9955,83.6037,77.8183,294.8325,Cam 1
1001,40.7636,298.1226,-54.4039,347.8238,Cam 3
1003,40.9955,291.0437,-73.4259,304.9846,Cam 3
9063,40.5318,186.3186,-21.9539,248.9990,Cam 2
9064,40.6864,255.6675,-50.7171,201.0968,Cam 2
9066,40.7636,180.4052,-52.6273,347.6021,Cam 2
9062,40.9955,203.0617,-50.6954,194.9703,Cam 2
9065,40.9955,162.6706,-63.4975,323.6831,Cam 2
9067,40.9955,186.4986,-61.0806,180.8146,Cam 2
9068,40.8409,187.0739,-56.4389,354.9783,Cam 2
13966,40.6091,97.9217,89.8933,207.6659,Cam 1
13969,40.6091,97.6395,89.6373,352.2914,Cam 1
13972,40.6091,60.6786,84.1618,294.9591,Cam 1
13976,40.6091,97.6206,89.5392,345.8499,Cam 1
13977,40.6091,108.3261,36.6398,324.0969,Cam 1
13973,40.6864,73.0159,106.6525,322.3366,Cam 1
13974,40.7636,123.6028,36.1936,330.2182,Cam 1
13965,40.9955,151.5257,9.8132,180.7307,Cam 1
13967,40.9182,110.2047,33.6751,326.3564,Cam 1
13968,40.9955,65.5374,67.9666,322.3592,Cam 1
13970,40.9955,138.8083,27.6708,327.2931,Cam 1
13971,40.9955,93.5678,43.9923,335.0113,Cam 1
13975,40.9955,127.1308,31.2349,325.0536,Cam 1
1006,40.6864,356.7116,-54.1152,216.7460,Cam 3
1007,40.6864,292.8446,-53.4051,349.9641,Cam 3
1004,40.9955,268.9248,-51.8910,269.6463,Cam 3
9073,40.6091,181.4333,-26.9106,280.6466,Cam 2
9076,40.6091,160.6238,-21.4020,321.1965,Cam 2
9082,40.6091,257.2149,-33.1743,320.2842,Cam 2
9083,40.6091,161.8547,-22.1601,303.1516,Cam 2
9086,40.6091,163.5162,-21.7594,298.1817,Cam 2
9075,40.6864,221.5117,-37.1511,253.7233,Cam 2
9080,40.6864,183.7190,-51.5754,241.2259,Cam 2
9084,40.6864,275.4864,-58.3529,303.9605,Cam 2
9074,40.7636,221.1441,-62.6514,218.5962,Cam 2
9069,40.9955,217.3417,-44.3297,216.6449,Cam 2
9070,40.9955,233.1830,-55.0092,221.4745,Cam 2
9071,40.8409,220.4777,-46.1236,245.4351,Cam 2
9072,40.9955,202.6380,-59.2288,181.7772,Cam 2
9077,40.9955,252.7780,-50.0756,272.2032,Cam 2
9078,40.9955,221.0739,-39.0556,254.9500,Cam 2
9079,40.9955,252.7768,-50.0826,272.2362,Cam 2
9085,40.9955,178.4535,-56.2755,359.4236,Cam 2
13982,40.6864,89.1440,80.3709,285.0485,Cam 1
13981,40.7636,108.9685,40.1079,239.0464,Cam 1
13983,40.7636,56.8142,68.5005,305.5380,Cam 1
13978,40.9955,94.1458,59.6133,302.0519,Cam 1
13979,40.9955,53.7781,73.4525,296.5586,Cam 1
13980,40.9182,100.1741,93.3103,248.0856,Cam 1
13984,40.9182,84.0159,49.5095,317.0013,Cam 1
1008,40.6864,271.5841,-19.0830,313.1585,Cam 3
8985,40.9182,276.5824,-58.5021,251.0950,Cam 2
1010,40.9182,292.5280,-53.2138,345.8519,Cam 3
9088,40.6864,203.6531,-56.8634,217.8436,Cam 2
9089,40.6864,258.2936,-55.8752,250.2152,Cam 2
9093,40.6864,255.0599,-47.0482,204.4462,Cam 2
9094,40.6864,254.8058,-47.4051,201.5134,Cam 2
9096,40.6864,178.3306,-19.4433,358.4559,Cam 2
9100,40.6864,219.1206,-39.9277,247.7109,Cam 2
9087,40.9955,221.5887,-53.8084,207.3166,Cam 2
9090,40.9955,165.4441,-25.5175,308.3524,Cam 2
9091,40.9955,186.6446,-22.0313,257.9406,Cam 2
9092,40.9955,174.9176,-19.9754,334.9122,Cam 2
9095,40.8409,256.8064,-41.6701,292.4933,Cam 2
9097,40.9955,185.8018,-50.5376,336.3334,Cam 2
9098,40.9182,178.3799,-22.1837,311.5638,Cam 2
9099,40.9955,185.7495,-46.5686,264.0926,Cam 2
13985,40.7636,95.0314,49.9112,314.9573,Cam 1
13992,40.7636,70.7390,76.4100,332.0215,Cam 1
13986,40.9955,56.5873,74.3766,300.5288,Cam 1
13987,40.9182,90.8664,74.5663,281.9088,Cam 1
13988,40.9955,97.0904,89.0602,200.1062,Cam 1
13989,40.9955,125.0033,36.1210,333.4799,Cam 1
13990,40.8409,72.9983,106.5003,317.0539,Cam 1
13991,40.9955,101.8197,91.7163,212.6291,Cam 1
1013,40.7636,270.4173,-42.9222,301.3876,Cam 3
1012,40.8409,315.2638,-59.6564,200.0453,Cam 3
9101,40.7636,204.6312,-50.7695,182.2636,Cam 2
9102,40.7636,186.5651,-21.9768,232.5536,Cam 2
9105,40.7636,162.1208,-36.9381,352.5008,Cam 2
9106,40.7636,178.1998,-19.4988,351.2615,Cam 2
9109,40.7636,162.7694,-21.8216,272.2906,Cam 2
9103,40.9182,183.4279,-53.9186,189.7456,Cam 2
9104,40.9955,254.9767,-50.8594,211.9410,Cam 2
9107,40.9955,160.5416,-21.9467,324.3254,Cam 2
9110,40.8409,186.7004,-37.7123,188.3733,Cam 2
13993,40.9955,88.3597,94.9143,314.2611,Cam 1
13994,40.8409,69.1438,80.2240,289.8357,Cam 1
13995,40.8409,109.2206,39.9738,311.5452,Cam 1
13996,40.9182,89.5854,126.4967,216.4295,Cam 1
1014,40.9955,286.9492,-51.0557,243.8670,Cam 3
1015,40.8409,307.5237,-61.4576,351.4872,Cam 3
9111,40.8409,259.8784,-60.3767,204.2955,Cam 2
9112,40.8409,180.2131,-48.3705,351.3270,Cam 2
9113,40.9182,178.1885,-19.6225,346.9458,Cam 2
9114,40.8409,183.5408,-54.4898,199.8101,Cam 2
9115,40.8409,221.2041,-62.6481,206.4548,Cam 2
9116,40.8409,147.9245,-21.7084,223.3156,Cam 2
9117,40.9182,163.3766,-27.2690,278.0078,Cam 2
9118,40.9955,178.2848,-22.1696,321.8047,Cam 2
9119,40.8409,172.7637,-49.6681,359.3518,Cam 2
13997,40.9955,83.9737,64.9069,290.5707,Cam 1
13998,40.9955,109.5511,39.7686,329.4253,Cam 1
13999,40.9182,85.8315,73.6786,185.9525,Cam 1
14000,40.9955,60.3603,84.4756,286.6886,Cam 1
14001,40.9955,55.7155,70.2704,301.8945,Cam 1
14002,40.9182,97.3612,89.8028,217.8191,Cam 1
9120,40.9955,261.7474,-52.6661,222.9420,Cam 2
9121,40.9182,259.8360,-60.4266,187.7459,Cam 2
9122,40.9955,244.3281,-58.7864,215.5035,Cam 2
9123,40.9182,244.2788,-58.8035,215.0797,Cam 2
9124,40.9955,220.1888,-47.2611,245.9402,Cam 2
9125,40.9182,255.8772,-50.7167,189.3304,Cam 2
9126,40.9182,186.7557,-21.9753,241.8323,Cam 2
9127,40.9955,221.2712,-62.8055,200.0412,Cam 2
9128,40.9182,160.2569,-21.5223,319.2696,Cam 2
9129,40.9182,162.1033,-23.3173,310.5463,Cam 2
9130,40.9955,186.8106,-21.9418,266.7267,Cam 2
9131,40.9182,214.2482,-60.0809,200.5720,Cam 2
9132,40.9955,239.8375,-62.3143,214.3141,Cam 2
14003,40.9955,125.7211,105.9427,195.3411,Cam 1
14004,40.9955,84.8833,74.5691,292.2751,Cam 1
14005,40.9955,72.9874,106.3986,311.3131,Cam 1
9141,40.9955,276.5066,-58.7211,242.8343,Cam 2
1018,40.9955,298.6253,-54.4659,348.3625,Cam 3
9133,40.9955,195.7482,-55.0861,184.0774,Cam 2
9134,40.9955,178.1907,-19.7385,336.5395,Cam 2
9135,40.9955,183.3679,-53.6886,205.4483,Cam 2
9136,40.9955,258.2661,-46.3057,321.3553,Cam 2
9137,40.9955,227.9176,-68.2492,191.9615,Cam 2
9138,40.9955,162.5393,-24.7073,290.4484,Cam 2
9139,40.9955,165.0024,-8.2889,335.2971,Cam 2
9140,40.9955,237.7759,-68.3364,195.3604,Cam 2
9142,40.9955,183.1473,-43.7904,357.9002,Cam 2
9143,40.9955,185.6939,-43.8540,242.1922,Cam 2
9144,40.9955,182.9159,-21.6224,274.4302,Cam 2
9145,40.9955,257.5526,-55.7601,263.7906,Cam 2
9147,40.9955,241.9132,-72.6796,180.8636,Cam 2
